Repository: Bourn23/pageindex-with-contextual-analysis

<div align="center">
  
<a href="https://vectify.ai/pageindex" target="_blank">
</a>

# PageIndex: Contextual Analysis Variant

### Vectorless and Traceable RAG with Table & Figure Detection
  <em>A research fork of <a href="https://github.com/VectifyAI/PageIndex">PageIndex</a> focusing on granular tree control and visual debugging.</em>
  <a href="#-quick-start">🚀 Quick Start</a>&nbsp; • &nbsp;
</div>

---

## 🔬 Why this variant?

This repository extends the original [PageIndex](https://vectify.ai/pageindex) framework to support granular control over document topology. While the original library focuses on high-level document structuring, this variant introduces:

1.  **Variable Tree Depth:** Control node refinement levels (Coarse $\to$ Medium $\to$ Fine $\to$ Keywords).
    * Sections $\to$ Semantic Units $\to$ Fine Semantic Units $\to$ Keywords
    * Keywords are extracted from the deepest (leaf) semantic nodes for maximum specificity
2.  **Enhanced Detection:** Dedicated node types for **Tables** and **Figures**, ensuring distinct processing for non-textual elements.
3.  **Visual Debugger:** An HTML-based tree visualizer to inspect the generated document structure interactively.

---

## 🚀 Quick Start

## Usage (Choose One)

### Option 1: Command Line (Recommended)

```bash

# Process with keywords (most detailed)
python run_pageindex.py paper.pdf --granularity keywords

# Process with fine granularity
python run_pageindex.py paper.pdf --granularity fine

# Fast processing (coarse)
python run_pageindex.py paper.pdf --granularity coarse

# With visualization
python run_pageindex.py paper.pdf --granularity keywords --visualize
```

### Option 2: Python API

```python
from pageindex import page_index_main
from pageindex.utils import ConfigLoader

config_loader = ConfigLoader()
opt = config_loader.load({
    'granularity': 'keywords',
    'if_add_node_text': 'yes',
})

result = page_index_main('paper.pdf', opt)
structure = result['structure']
```

### Option 3: Example Script

```bash
python example_keywords_usage.py paper.pdf
```

---

## Granularity Levels

| Level | Speed | Detail | Use Case |
|-------|-------|--------|----------|
| `coarse` | ⚡⚡⚡ | ⭐ | Quick overview |
| `medium` | ⚡⚡ | ⭐⭐ | Balanced |
| `fine` | ⚡ | ⭐⭐⭐ | Detailed analysis |
| `keywords` | 🐌 | ⭐⭐⭐⭐ | Maximum detail + terminology |

---

## Output

Results are saved to `results/` directory:
- `paper_keywords_structure.json` - Full structure
- `paper_keywords_structure.html` - Visualization (if `--visualize` used)

---

## Common Commands

```bash

# Keywords with all features
python run_pageindex.py paper.pdf --granularity keywords --figures --tables --visualize

# Fast processing (no figures/tables)
python run_pageindex.py paper.pdf --granularity medium --no-figures --no-tables

# Custom output location
python run_pageindex.py paper.pdf -g keywords -o my_output.json

# Help
python run_pageindex.py --help
```

For debugging please see [DEV GUIDE](DEVELOPER_GUIDE.md)

-----

## 🌲 The Core Concept (PageIndex)

> *Note: The following core logic is inherited from the original PageIndex framework.*

Traditional vector-based RAG relies on semantic *similarity*, but professional documents demand *relevance*. PageIndex builds a hierarchical tree index to simulate how human experts navigate complex documents.

[Image of decision tree structure]

**Original Features:**

  - **No Vector DB:** Retrieval via tree search reasoning.
  - **Traceability:** Every retrieval step is explainable.

-----

## 📝 Enhanced Markdown Processing

*Useful for pipelines involving `marker` or `docling`.*

```python
from pageindex import markdown_page_index

# Process markdown with enhanced table/figure detection
structure = markdown_page_index(
    markdown_path="document.md",
    opt={'extract_tables': True, 'extract_figures': True}
)
```

-----

There are several work in progress:

1. showing the keywords and nodes with similar keywords is now handled by the basic visualization script.

1.2. you can classify the keywords into semantic groups using:
python visualize_keyword_clusters.py "results/New Insights into the Compositional Dependence of Li-Ion Transport in polymer-ceramic composite electrolytes_keywords_structure.json" --provider gemini 2>&1 | tail -30

2. you can now extract materials, their name, processes, and conductivity

python run_extraction.py "results/New Insights into the Compositional Dependence of Li-Ion Transport in polymer-ceramic composite electrolytes_keywords_structure json" 2>&1 

2.1. you can then visualize it using the following code:
 python visualize_materials.py "results/New Insights into the Compositional Dependence of Li-Ion Transport in polymer-ceramic composite electrolytes_keywords_structure_materials.json"

2.2. you can also export the data in CSV format:

File: fetched_papers/obelix_md2/high_ionic_conductivity_lithium_garnet_oxides_of_li7_xla3zr2_xtaxo12_compositions/synthesis_method.txt
**Method Name:** Solid State Reaction

**Procedure Summary:**
Polycrystalline powders of Li7-xLa3Zr2-xTaxO12 were synthesized using a two-step solid-state method. Stoichiometric amounts of LiOH·H2O (with 10 wt% excess to compensate for evaporation), La2O3, ZrO2, and Ta2O5 precursors were initially ball-milled in 2-propanol for 24 hours using zirconia balls. The resulting mixture was dried and then calcined in air at 900°C for 10 hours in alumina crucibles. This ball-milling and calcination process was repeated once to enhance purity. The calcined powders were then mixed with approximately 0.5 atomic % of NaHCO3 and α-Al2O3 as sintering aids. These mixtures were cold-pressed into 1/2 inch diameter pellets at 5 tons. For Zr-rich compositions (x=0.2-0.5), Li5La3Ta2O12 (LLZT2) buffer pellets were placed below the samples, and all pellets were covered with powders of the same composition to minimize Al contamination from the crucibles and prevent evaporation during sintering. Finally, the pellets were sintered in air in alumina crucibles.

**Key Conditions:**
*   **Precursors:** LiOH·H2O (99.995%), La2O3 (99.9%), ZrO2 (99.7%), Ta2O5 (99.85%). 10 wt% excess LiOH·H2O.
*   **Mixing:** Ball-milled in 2-propanol for 24 hours with zirconia balls.
*   **Calcination:**
    *   Temperature: 900°C
    *   Dwell Time: 10 hours
    *   Atmosphere: Air
    *   Heating Rate: 3°C/min
    *   Repetitions: Performed twice (ball-milling and calcination cycle repeated once).
*   **Sintering:**
    *   Sintering Aids: ~0.5 atomic % NaHCO3 and α-Al2O3.
    *   Pressing: Cold-pressed at 5 tons.
    *   Atmosphere: Air
    *   Dwell Time: 36 hours
    *   Heating Rates: 3°C/min up to 900°C, then 1°C/min to the final sintering temperature.
    *   Cooling Rate: 4°C/min.
    *   Specific Sintering Temperatures (by 'x' value in Li7-xLa3Zr2-xTaxO12):
        *   x=0.2, 0.25, 0.35, 0.4, 0.45, 0.5: 1130°C
        *   x=0.3, 1: 1100°C
        *   x=2: 1230°C
