Repository: Bourn23/pageindex-with-contextual-analysis

<div align="center">
  
<a href="https://vectify.ai/pageindex" target="_blank">
</a>

# PageIndex: Contextual Analysis Variant

### Vectorless and Traceable RAG with Table & Figure Detection
  <em>A research fork of <a href="https://github.com/VectifyAI/PageIndex">PageIndex</a> focusing on granular tree control and visual debugging.</em>
  <a href="#-quick-start">🚀 Quick Start</a>&nbsp; • &nbsp;
</div>

---

## 🔬 Why this variant?

This repository extends the original [PageIndex](https://vectify.ai/pageindex) framework to support granular control over document topology. While the original library focuses on high-level document structuring, this variant introduces:

1.  **Variable Tree Depth:** Control node refinement levels (Coarse $\to$ Medium $\to$ Fine $\to$ Keywords).
    * Sections $\to$ Semantic Units $\to$ Fine Semantic Units $\to$ Keywords
    * Keywords are extracted from the deepest (leaf) semantic nodes for maximum specificity
2.  **Enhanced Detection:** Dedicated node types for **Tables** and **Figures**, ensuring distinct processing for non-textual elements.
3.  **Visual Debugger:** An HTML-based tree visualizer to inspect the generated document structure interactively.

---

## 🚀 Quick Start

## Usage (Choose One)

### Option 1: Command Line (Recommended)

```bash

# Process with keywords (most detailed)
python run_pageindex.py paper.pdf --granularity keywords

# Process with fine granularity
python run_pageindex.py paper.pdf --granularity fine

# Fast processing (coarse)
python run_pageindex.py paper.pdf --granularity coarse

# With visualization
python run_pageindex.py paper.pdf --granularity keywords --visualize
```

### Option 2: Python API

```python
from pageindex import page_index_main
from pageindex.utils import ConfigLoader

config_loader = ConfigLoader()
opt = config_loader.load({
    'granularity': 'keywords',
    'if_add_node_text': 'yes',
})

result = page_index_main('paper.pdf', opt)
structure = result['structure']
```

### Option 3: Example Script

```bash
python example_keywords_usage.py paper.pdf
```

---

## Granularity Levels

| Level | Speed | Detail | Use Case |
|-------|-------|--------|----------|
| `coarse` | ⚡⚡⚡ | ⭐ | Quick overview |
| `medium` | ⚡⚡ | ⭐⭐ | Balanced |
| `fine` | ⚡ | ⭐⭐⭐ | Detailed analysis |
| `keywords` | 🐌 | ⭐⭐⭐⭐ | Maximum detail + terminology |

---

## Output

Results are saved to `results/` directory:
- `paper_keywords_structure.json` - Full structure
- `paper_keywords_structure.html` - Visualization (if `--visualize` used)

---

## Common Commands

```bash

# Keywords with all features
python run_pageindex.py paper.pdf --granularity keywords --figures --tables --visualize

# Fast processing (no figures/tables)
python run_pageindex.py paper.pdf --granularity medium --no-figures --no-tables

# Custom output location
python run_pageindex.py paper.pdf -g keywords -o my_output.json

# Help
python run_pageindex.py --help
```

For debugging please see [DEV GUIDE](DEVELOPER_GUIDE.md)

-----

## 🌲 The Core Concept (PageIndex)

> *Note: The following core logic is inherited from the original PageIndex framework.*

Traditional vector-based RAG relies on semantic *similarity*, but professional documents demand *relevance*. PageIndex builds a hierarchical tree index to simulate how human experts navigate complex documents.

[Image of decision tree structure]

**Original Features:**

  - **No Vector DB:** Retrieval via tree search reasoning.
  - **Traceability:** Every retrieval step is explainable.

-----

## 📝 Enhanced Markdown Processing

*Useful for pipelines involving `marker` or `docling`.*

```python
from pageindex import markdown_page_index

# Process markdown with enhanced table/figure detection
structure = markdown_page_index(
    markdown_path="document.md",
    opt={'extract_tables': True, 'extract_figures': True}
)
```

-----

There are several work in progress:

1. showing the keywords and nodes with similar keywords is now handled by the basic visualization script.

1.2. you can classify the keywords into semantic groups using:
python visualize_keyword_clusters.py "results/New Insights into the Compositional Dependence of Li-Ion Transport in polymer-ceramic composite electrolytes_keywords_structure.json" --provider gemini 2>&1 | tail -30

2. you can now extract materials, their name, processes, and conductivity

python run_extraction.py "results/New Insights into the Compositional Dependence of Li-Ion Transport in polymer-ceramic composite electrolytes_keywords_structure json" 2>&1 

2.1. you can then visualize it using the following code:
 python visualize_materials.py "results/New Insights into the Compositional Dependence of Li-Ion Transport in polymer-ceramic composite electrolytes_keywords_structure_materials.json"

2.2. you can also export the data in CSV format:

File: fetched_papers/obelix_parsed_v5_text_only/a_systematic_study_of_nasicon-type_li1_xmxti2_x_po4_3_m_cr_al_fe_by_neutron_diffraction_and_impedance_spectroscopy_v5_extracted.json
{
  "doc_name": "a_systematic_study_of_nasicon-type_li1_xmxti2_x_po4_3_m_cr_al_fe_by_neutron_diffraction_and_impedance_spectroscopy",
  "timestamp": "2026-01-23 08:20:20",
  "execution_time_seconds": 60.07,
  "config": {
    "vision_model": "gemini-3-pro-preview",
    "text_model": "gemini-flash-latest",
    "normalization_engine": "v2_hybrid_llm_python"
  },
  "cost_summary": {
    "total_input_tokens": 12834,
    "total_output_tokens": 8884,
    "total_cost_usd": 0.0261,
    "call_counts": {
      "gemini-flash-latest": 13
    }
  },
  "extraction_stats": {
    "extracted_count": 3,
    "skipped_images": 11,
    "failed_items": 1,
    "total_sections_processed": 15,
    "total_images_processed": 13
  },
  "material_count": 3,
  "measurements": [
    {
      "raw_composition": "Li1.3Al0.3Ti1.7(PO4)3",
      "canonical_formula": "Li1.3Al0.3Ti1.7P3O12",
      "material_definitions": [
        "A systematic study of Li(1+x)M(x)Ti(2-x)(PO4)3 with M=Al, Cr and Fe and 0 \nT x \nT 1 has been carried out.",
        "The base compound is LiTi2(PO4)3, and the materials were studied using X-ray and neutron powder diffraction and impedance spectroscopy.",
        "The addition of trivalent metals leads to the occupation of M1 and a new M2' site by lithium atoms, increasing delocalization.",
        "The bulk and grain boundary ionic conductivity show thermally activated behavior and increase with substituent content up to x = 0.2\n-0.3."
      ],
      "raw_conductivity": "6.2e-3",
      "raw_conductivity_unit": "S cm-1",
      "normalized_conductivity": 0.0062,
      "raw_temperature": "25",
      "raw_temperature_unit": "Celsius (room temperature)",
      "normalized_temperature_c": 25.0,
      "source": "text",
      "confidence": "high"
    },
    {
      "raw_composition": "Li1.3Al0.3Ti1.7(PO4)3",
      "canonical_formula": "Li1.3Al0.3Ti1.7P3O12",
      "material_definitions": [
        "The samples are NASICON-type solid solutions Li1+xMxTi2-x(PO4)3, where M=Al, Cr, or Fe, derived from LiTi2(PO4)3.",
        "Electrical conductivity was measured using complex impedance spectroscopy to distinguish bulk dc (\r{ho}b) and grain boundary (\r{ho}gb) contributions.",
        "Maximum conductivity values were found for x=0.3 in Al and Fe substituted samples and x=0.2 in Cr samples.",
        "Grain boundary conductivity is typically two to three orders of magnitude lower than bulk conductivity.",
        "The variation of activation energy is mainly attributed to the displacement of Li+ ions to M2' sites upon substitution, increasing disorder and pre-exponential factor."
      ],
      "raw_conductivity": "6.2e-3",
      "raw_conductivity_unit": "S cm-1",
      "normalized_conductivity": 0.0062,
      "raw_temperature": "298",
      "raw_temperature_unit": "K",
      "normalized_temperature_c": 24.85,
      "source": "text",
      "confidence": "high"
    },
    {
      "raw_composition": "Li1.3Al0.3Ti1.7(PO4)3",
      "canonical_formula": "Li1.3Al0.3Ti1.7P3O12",
      "material_definitions": [
        "The samples are NASICON-type solid solutions Li1+xMxTi2-x(PO4)3, where M=Al, Cr, or Fe, derived from LiTi2(PO4)3.",
        "Electrical conductivity was measured using complex impedance spectroscopy to distinguish bulk dc (\r{ho}b) and grain boundary (\r{ho}gb) contributions.",
        "Maximum conductivity values were found for x=0.3 in Al and Fe substituted samples and x=0.2 in Cr samples.",
        "Grain boundary conductivity is typically two to three orders of magnitude lower than bulk conductivity.",
        "The variation of activation energy is mainly attributed to the displacement of Li+ ions to M2' sites upon substitution, increasing disorder and pre-exponential factor."
      ],
      "raw_conductivity": "7.3e-5",
      "raw_conductivity_unit": "S cm-1",
      "normalized_conductivity": 7.3e-05,
      "raw_temperature": "298",
      "raw_temperature_unit": "K",
      "normalized_temperature_c": 24.85,
      "source": "text",
      "confidence": "high"
    }
  ],
  "material_definitions": []
}

File: fetched_papers/obelix_parsed_v5_text_only/electrical_properties_and_crystal_structure_of_solid_electrolyte_based_on_lithium_hafnium_phosphate_lihf2_po4_3_v5_extracted.json
{
  "doc_name": "electrical_properties_and_crystal_structure_of_solid_electrolyte_based_on_lithium_hafnium_phosphate_lihf2_po4_3",
  "timestamp": "2026-01-23 08:17:48",
  "execution_time_seconds": 19.53,
  "config": {
    "vision_model": "gemini-3-pro-preview",
    "text_model": "gemini-flash-latest",
    "normalization_engine": "v2_hybrid_llm_python"
  },
  "cost_summary": {
    "total_input_tokens": 7604,
    "total_output_tokens": 9726,
    "total_cost_usd": 0.0266,
    "call_counts": {
      "gemini-flash-latest": 10
    }
  },
  "extraction_stats": {
    "extracted_count": 3,
    "skipped_images": 7,
    "failed_items": 0,
    "total_sections_processed": 11,
    "total_images_processed": 13
  },
  "material_count": 3,
  "measurements": [
    {
      "raw_composition": "Lil.2Feo.2Hft.s (PO4) 3",
      "canonical_formula": "Lil.2Feo.2Hft.s (PO4) 3",
      "material_definitions": [
        "The electrical properties and the crystal structure were investigated for the ceramic electrolytes based on LiHf2(PO4)3.",
        "The conductivity enhanced by the Li2O addition with LiHf2 (PO4) 3 system and by the increase of x for Li1+xMxHf2-x (PO4) 3 (M = Cr, Fe, Sc, In, Lu or Y) systems.",
        "The P21/n monoclinic phase transformed to NASICON-type R3c rhombohedral phase at above 1173 K."
      ],
      "raw_conductivity": "1.7e-4",
      "raw_conductivity_unit": "S.cm -1",
      "normalized_conductivity": 0.00017,
      "raw_temperature": "298",
      "raw_temperature_unit": "K",
      "normalized_temperature_c": 24.85,
      "source": "text",
      "confidence": "high"
    },
    {
      "raw_composition": "LiHf2(PO4)3+0.1Li2O sintered at 1298 K",
      "canonical_formula": "LiHf2(PO4)3+0.1Li2O sintered at 1298 K",
      "material_definitions": [
        "The material series is LiHf2(PO4)3 + yLi2O system.",
        "High density pellets were obtained using Li2O addition, which acts as a flux.",
        "The conductivity enhancement is related to the formation of the NASICON-type structure (R3c phase) above 1293 K and decreased porosity.",
        "The added Li2O is presumed to exist as a glassy phase at grain boundaries or form glassy lithium phosphate."
      ],
      "raw_conductivity": "1.1e-4",
      "raw_conductivity_unit": "S.cm-1",
      "normalized_conductivity": 0.00011,
      "raw_temperature": "298",
      "raw_temperature_unit": "K",
      "normalized_temperature_c": 24.85,
      "source": "text",
      "confidence": "low"
    },
    {
      "raw_composition": "Li1.2Fe0.2Hf1.8(PO4)3",
      "canonical_formula": "Li1.2Fe0.2Hf1.8(PO4)3",
      "material_definitions": [
        "In these systems, the samples were sintered at above 1293 K, and the sintering temperature was chosen in such a way that a maximum conductivity was obtained.",
        "The NASICON-type structure was formed for all the samples examined.",
        "A small amount of P2/n monoclinic phase remained as a secondary phase for some samples.",
        "The electrical properties were studied for the ceramic electrolytes based on LiHf2(PO4)3."
      ],
      "raw_conductivity": "1.7e-4",
      "raw_conductivity_unit": "S.cm-1",
      "normalized_conductivity": 0.00017,
      "raw_temperature": "298",
      "raw_temperature_unit": "K",
      "normalized_temperature_c": 24.85,
      "source": "text",
      "confidence": "high"
    }
  ],
  "material_definitions": []
}

File: fetched_papers/obelix_parsed_v5_text_only/inducing_high_ionic_conductivity_in_the_lithium_superionic_argyrodites_li_6_i_x_i_p_1_i_x_i_ge_i_x_i_s_5_i_for_all-solid-state_batteries_v5_extracted.json
{
  "doc_name": "inducing_high_ionic_conductivity_in_the_lithium_superionic_argyrodites_li_6_i_x_i_p_1_i_x_i_ge_i_x_i_s_5_i_for_all-solid-state_batteries",
  "timestamp": "2026-01-23 08:15:42",
  "execution_time_seconds": 58.25,
  "config": {
    "vision_model": "gemini-3-pro-preview",
    "text_model": "gemini-flash-latest",
    "normalization_engine": "v2_hybrid_llm_python"
  },
  "cost_summary": {
    "total_input_tokens": 7585,
    "total_output_tokens": 10643,
    "total_cost_usd": 0.0289,
    "call_counts": {
      "gemini-flash-latest": 12
    }
  },
  "extraction_stats": {
    "extracted_count": 8,
    "skipped_images": 8,
    "failed_items": 1,
    "total_sections_processed": 15,
    "total_images_processed": 14
  },
  "material_count": 8,
  "measurements": [
    {
      "raw_composition": "Li6+xP1-xGexS5I (cold-pressed state)",
      "canonical_formula": "Li6+xP1-xGexS5I (cold-pressed state)",
      "material_definitions": [
        "The material investigated is the lithium argyrodite Li6+xP1-xGexS5I, where aliovalent substitution of Ge for P is explored.",
        "Increasing Ge content induces anion site disorder and significantly reduces the activation barrier for ionic motion.",
        "This composition achieves the fastest lithium argyrodite conductivity so far in a cold-pressed state.",
        "The resulting high ionic conductivity allows for successful implementation within a thick-electrode solid-state battery."
      ],
      "raw_conductivity": "5.4",
      "raw_conductivity_unit": "mS cm-1",
      "normalized_conductivity": 0.0054,
      "raw_temperature": "25",
      "raw_temperature_unit": "Celsius",
      "normalized_temperature_c": 25.0,
      "source": "text",
      "confidence": "low"
    },
    {
      "raw_composition": "Li6+xP1-xGexS5I (upon sintering)",
      "canonical_formula": "Li6+xP1-xGexS5I (upon sintering)",
      "material_definitions": [
        "The material investigated is the lithium argyrodite Li6+xP1-xGexS5I, where aliovalent substitution of Ge for P is explored.",
        "Increasing Ge content induces anion site disorder and significantly reduces the activation barrier for ionic motion.",
        "This composition achieves the fastest lithium argyrodite conductivity so far upon sintering.",
        "The resulting high ionic conductivity allows for successful implementation within a thick-electrode solid-state battery."
      ],
      "raw_conductivity": "18.4",
      "raw_conductivity_unit": "mS cm-1",
      "normalized_conductivity": 0.0184,
      "raw_temperature": "25",
      "raw_temperature_unit": "Celsius",
      "normalized_temperature_c": 25.0,
      "source": "text",
      "confidence": "low"
    },
    {
      "raw_composition": "Li6PS5I",
      "canonical_formula": "Li6PS5I",
      "material_definitions": [],
      "raw_conductivity": "1.3e-6",
      "raw_conductivity_unit": "S cm-1",
      "normalized_conductivity": 1.3e-06,
      "raw_temperature": "25",
      "raw_temperature_unit": "C",
      "normalized_temperature_c": 25.0,
      "source": "text",
      "confidence": "low"
    },
    {
      "raw_composition": "Li6+xP1-xGexS5I (cold-pressed)",
      "canonical_formula": "Li6+xP1-xGexS5I (cold-pressed)",
      "material_definitions": [
        "Inspired by the possibility of incorporating Ge into a composition possessing a larger unit cell, the effect of Ge4+ substitution in Li6+xP1-xGexS5I on the structure-transport relationships was investigated.",
        "The study used Rietveld refinements against neutron and X-ray diffraction data to identify structural changes associated with the Li- and anion-substructures, including changes to the site-disorder.",
        "With increasing Ge-fraction, the diffusion pathways for Li+ expand and site disorder between the S2\u2013 and I\u2013 positions appears.",
        "The increasing disorder is correlated to a sharp decrease in the activation barrier and an increase in the conductivity over orders of magnitude leading to the highest lithium argyrodites reported so far."
      ],
      "raw_conductivity": "5.4",
      "raw_conductivity_unit": "mS cm-1",
      "normalized_conductivity": 0.0054,
      "raw_temperature": "25",
      "raw_temperature_unit": "C",
      "normalized_temperature_c": 25.0,
      "source": "text",
      "confidence": "low"
    },
    {
      "raw_composition": "Li6+xP1-xGexS5I (sintered)",
      "canonical_formula": "Li6+xP1-xGexS5I (sintered)",
      "material_definitions": [
        "Inspired by the possibility of incorporating Ge into a composition possessing a larger unit cell, the effect of Ge4+ substitution in Li6+xP1-xGexS5I on the structure-transport relationships was investigated.",
        "The study used Rietveld refinements against neutron and X-ray diffraction data to identify structural changes associated with the Li- and anion-substructures, including changes to the site-disorder.",
        "With increasing Ge-fraction, the diffusion pathways for Li+ expand and site disorder between the S2\u2013 and I\u2013 positions appears.",
        "The increasing disorder is correlated to a sharp decrease in the activation barrier and an increase in the conductivity over orders of magnitude leading to the highest lithium argyrodites reported so far."
      ],
      "raw_conductivity": "18.4",
      "raw_conductivity_unit": "mS cm-1",
      "normalized_conductivity": 0.0184,
      "raw_temperature": "25",
      "raw_temperature_unit": "C",
      "normalized_temperature_c": 25.0,
      "source": "text",
      "confidence": "low"
    },
    {
      "raw_composition": "Li6.6P0.4Ge0.6S5I",
      "canonical_formula": "Li6.6P0.4Ge0.6S5I",
      "material_definitions": [
        "In this work, aliovalent substitution in Li6+xP1-xGexS5I was performed and the changes to the structure and transport were investigated.",
        "Using a combination of X-ray and neutron diffraction, nuclear magnetic resonance and impedance spectroscopy, the lattice variations, Ge solubility and, more specifically, the Li+ occupancies and I\textendash/S2\textendash sitedisorder were monitored.",
        "With increasing Ge content, a significant change in the activation barrier was observed, which coincides with an increase of the I\textendash/S2\textendash sitedisorder.",
        "The structural changes and increasing lattice volume lead to an opening of the bottle necks and nuclear magnetic resonance indicates more facile inter-cage jumps."
      ],
      "raw_conductivity": "5.4",
      "raw_conductivity_unit": "mS cm-1",
      "normalized_conductivity": 0.0054,
      "raw_temperature": "25",
      "raw_temperature_unit": "Celsius",
      "normalized_temperature_c": 25.0,
      "source": "text",
      "confidence": "low"
    },
    {
      "raw_composition": "Li6.6P0.4Ge0.6S5I (sintered)",
      "canonical_formula": "Li6.6P0.4Ge0.6S5I",
      "material_definitions": [
        "In this work, aliovalent substitution in Li6+xP1-xGexS5I was performed and the changes to the structure and transport were investigated.",
        "Using a combination of X-ray and neutron diffraction, nuclear magnetic resonance and impedance spectroscopy, the lattice variations, Ge solubility and, more specifically, the Li+ occupancies and I\textendash/S2\textendash sitedisorder were monitored.",
        "With increasing Ge content, a significant change in the activation barrier was observed, which coincides with an increase of the I\textendash/S2\textendash sitedisorder.",
        "Sintering of the pellets can further increase the ionic conductivity."
      ],
      "raw_conductivity": "18.4",
      "raw_conductivity_unit": "mS cm-1",
      "normalized_conductivity": 0.0184,
      "raw_temperature": "25",
      "raw_temperature_unit": "Celsius",
      "normalized_temperature_c": 25.0,
      "source": "text",
      "confidence": "low"
    },
    {
      "raw_composition": "Li1.5Al0.5Ge1.5(PO4)3 glass ceramic",
      "canonical_formula": "Li1.5Al0.5Ge1.5(PO4)3 glass ceramic",
      "material_definitions": [
        "The Li-ion conductivity of Li1.5Al0.5Ge1.5(PO4)3 glass ceramic prepared by spark plasma sintering."
      ],
      "raw_conductivity": "1.25e-3",
      "raw_conductivity_unit": "S cm-1",
      "normalized_conductivity": 0.00125,
      "raw_temperature": "25",
      "raw_temperature_unit": "\u00b0C",
      "normalized_temperature_c": 25.0,
      "source": "text",
      "confidence": "high"
    }
  ],
  "material_definitions": []
}

File: fetched_papers/obelix_parsed_v5_text_only/ionic_conductivity_of_solid_electrolytes_based_on_lithium_titanium_phosphate_v5_extracted.json
{
  "doc_name": "ionic_conductivity_of_solid_electrolytes_based_on_lithium_titanium_phosphate",
  "timestamp": "2026-01-23 08:21:52",
  "execution_time_seconds": 53.39,
  "config": {
    "vision_model": "gemini-3-pro-preview",
    "text_model": "gemini-flash-latest",
    "normalization_engine": "v2_hybrid_llm_python"
  },
  "cost_summary": {
    "total_input_tokens": 3398,
    "total_output_tokens": 5594,
    "total_cost_usd": 0.015,
    "call_counts": {
      "gemini-flash-latest": 6
    }
  },
  "extraction_stats": {
    "extracted_count": 4,
    "skipped_images": 4,
    "failed_items": 1,
    "total_sections_processed": 8,
    "total_images_processed": 11
  },
  "material_count": 4,
  "measurements": [
    {
      "raw_composition": "Li1.3Al0.3Ti1.7(PO4)3",
      "canonical_formula": "Li1.3Al0.3Ti1.7P3O12",
      "material_definitions": [
        "Solid electrolytes based on lithium titanium phosphate (LiTi2(PO4)3) were prepared.",
        "The materials belong to the Li(1+x)M(x)Ti(2-x)(PO4)3 system (M3+=Al3+, Cr3+, Ga3+, Fe3+, Sc3+, In3+, Lu3+, Y3+, and La3+).",
        "The conductivity enhancement is primarily attributed to the increase of the sintered pellet density and the enhancement of the lithium concentration at the grain boundaries.",
        "The maximum conductivity was achieved by partially replacing Ti4+ in LiTi2(PO4)3 with M3+ (specifically Al3+ and Sc3+) at a composition of x=0.3."
      ],
      "raw_conductivity": "7e-4",
      "raw_conductivity_unit": "S cm-1",
      "normalized_conductivity": 0.0007,
      "raw_temperature": "298",
      "raw_temperature_unit": "K",
      "normalized_temperature_c": 24.85,
      "source": "text",
      "confidence": "high"
    },
    {
      "raw_composition": "Li1.3Sc0.3Ti1.7(PO4)3",
      "canonical_formula": "Li1.3Sc0.3Ti1.7P3O12",
      "material_definitions": [
        "Solid electrolytes based on lithium titanium phosphate (LiTi2(PO4)3) were prepared.",
        "The materials belong to the Li(1+x)M(x)Ti(2-x)(PO4)3 system (M3+=Al3+, Cr3+, Ga3+, Fe3+, Sc3+, In3+, Lu3+, Y3+, and La3+).",
        "The conductivity enhancement is primarily attributed to the increase of the sintered pellet density and the enhancement of the lithium concentration at the grain boundaries.",
        "The maximum conductivity was achieved by partially replacing Ti4+ in LiTi2(PO4)3 with M3+ (specifically Al3+ and Sc3+) at a composition of x=0.3."
      ],
      "raw_conductivity": "7e-4",
      "raw_conductivity_unit": "S cm-1",
      "normalized_conductivity": 0.0007,
      "raw_temperature": "298",
      "raw_temperature_unit": "K",
      "normalized_temperature_c": 24.85,
      "source": "text",
      "confidence": "high"
    },
    {
      "raw_composition": "Li1.3Al0.3Ti1.7(PO4)3",
      "canonical_formula": "Li1.3Al0.3Ti1.7(PO4)3",
      "material_definitions": [
        "The study focuses on lithium titanium phosphate (LiTi2(PO4)3) based solid electrolytes.",
        "The material series involves partial substitution of P5+ with Si4+ or Ti4+ with M3+ (e.g., Al or Sc) to enhance conductivity.",
        "Conductivity enhancement also resulted from mixing binders such as Li2O or Li4P2O7 with LiTi2(PO4)3, primarily leading to better densification.",
        "These conductors exhibit high lithium ionic conductivity even at room temperature and stability in air."
      ],
      "raw_conductivity": "7e-4",
      "raw_conductivity_unit": "S cm-1",
      "normalized_conductivity": 0.0007,
      "raw_temperature": "298",
      "raw_temperature_unit": "K",
      "normalized_temperature_c": 24.85,
      "source": "text",
      "confidence": "high"
    },
    {
      "raw_composition": "Li1.3Sc0.3Ti1.7(PO4)3",
      "canonical_formula": "Li1.3Sc0.3Ti1.7(PO4)3",
      "material_definitions": [
        "The study focuses on lithium titanium phosphate (LiTi2(PO4)3) based solid electrolytes.",
        "The material series involves partial substitution of P5+ with Si4+ or Ti4+ with M3+ (e.g., Al or Sc) to enhance conductivity.",
        "Conductivity enhancement also resulted from mixing binders such as Li2O or Li4P2O7 with LiTi2(PO4)3, primarily leading to better densification.",
        "These conductors exhibit high lithium ionic conductivity even at room temperature and stability in air."
      ],
      "raw_conductivity": "7e-4",
      "raw_conductivity_unit": "S cm-1",
      "normalized_conductivity": 0.0007,
      "raw_temperature": "298",
      "raw_temperature_unit": "K",
      "normalized_temperature_c": 24.85,
      "source": "text",
      "confidence": "high"
    }
  ],
  "material_definitions": []
}

File: fetched_papers/obelix_parsed_v5_text_only/lithium_conductivity_and_meyer-neldel_rule_in_li_3_po_4_li_3_vo_4_li_4_geo_4_lithium_superionic_conductors_v5_extracted.json
{
  "doc_name": "lithium_conductivity_and_meyer-neldel_rule_in_li_3_po_4_li_3_vo_4_li_4_geo_4_lithium_superionic_conductors",
  "timestamp": "2026-01-23 08:17:10",
  "execution_time_seconds": 11.1,
  "config": {
    "vision_model": "gemini-3-pro-preview",
    "text_model": "gemini-flash-latest",
    "normalization_engine": "v2_hybrid_llm_python"
  },
  "cost_summary": {
    "total_input_tokens": 15859,
    "total_output_tokens": 8415,
    "total_cost_usd": 0.0258,
    "call_counts": {
      "gemini-flash-latest": 15
    }
  },
  "extraction_stats": {
    "extracted_count": 2,
    "skipped_images": 14,
    "failed_items": 0,
    "total_sections_processed": 16,
    "total_images_processed": 12
  },
  "material_count": 2,
  "measurements": [
    {
      "raw_composition": "Li3PO4",
      "canonical_formula": "Li3PO4",
      "material_definitions": [
        "The study focuses on three series of LISICON solid solutions: Li3P(1-x)VxO4, Li(3+x)V(1-x)GexO4, and Li(3+x)P(1-x)GexO4 for x = 0, 0.2, 0.4, 0.6, 0.8, and 1.",
        "X-ray powder diffraction analysis confirmed that these samples were phase pure, indexing to previously reported LISICON crystal structures.",
        "The materials without partial lithium occupancy (Li3P(1-x)VxO4) were measured over 90 \r\n\r\n\r\n\r\nC to 150 \r\n\r\n\r\n\r\nC, while compounds with partial lithium occupancy (Li(3+x)V(1-x)GexO4 and Li(3+x)P(1-x)GexO4) were measured from -30 \r\n\r\n\r\n\r\nC to 150 \r\n\r\n\r\n\r\nC.",
        "Aliovalent substitution creating partial lithium occupancy resulted in conductivity increases of 4-5 orders of magnitude and large reductions in activation energy relative to Li3PO4 and Li3VO4."
      ],
      "raw_conductivity": "2e-10",
      "raw_conductivity_unit": "S/cm",
      "normalized_conductivity": 2e-10,
      "raw_temperature": "100",
      "raw_temperature_unit": "\r\n\r\n\r\n\r\nC",
      "normalized_temperature_c": 100.0,
      "source": "text",
      "confidence": "high"
    },
    {
      "raw_composition": "Li4GeO4",
      "canonical_formula": "Li4GeO4",
      "material_definitions": [
        "The study focuses on three series of LISICON solid solutions: Li3P(1-x)VxO4, Li(3+x)V(1-x)GexO4, and Li(3+x)P(1-x)GexO4 for x = 0, 0.2, 0.4, 0.6, 0.8, and 1.",
        "X-ray powder diffraction analysis confirmed that these samples were phase pure, indexing to previously reported LISICON crystal structures.",
        "The materials without partial lithium occupancy (Li3P(1-x)VxO4) were measured over 90 \r\n\r\n\r\n\r\nC to 150 \r\n\r\n\r\n\r\nC, while compounds with partial lithium occupancy (Li(3+x)V(1-x)GexO4 and Li(3+x)P(1-x)GexO4) were measured from -30 \r\n\r\n\r\n\r\nC to 150 \r\n\r\n\r\n\r\nC.",
        "Aliovalent substitution creating partial lithium occupancy resulted in conductivity increases of 4-5 orders of magnitude and large reductions in activation energy relative to Li3PO4 and Li3VO4."
      ],
      "raw_conductivity": "2e-9",
      "raw_conductivity_unit": "S/cm",
      "normalized_conductivity": 2e-09,
      "raw_temperature": "100",
      "raw_temperature_unit": "\r\n\r\n\r\n\r\nC",
      "normalized_temperature_c": 100.0,
      "source": "text",
      "confidence": "high"
    }
  ],
  "material_definitions": []
}

File: fetched_papers/obelix_parsed_v5_text_only/lithium_ion_conductivity_of_polycrystalline_perovskite_la0_67a_xli3xtio3_with_ordered_and_disordered_arrangements_of_the_a-site_ions_v5_extracted.json
{
  "doc_name": "lithium_ion_conductivity_of_polycrystalline_perovskite_la0_67a_xli3xtio3_with_ordered_and_disordered_arrangements_of_the_a-site_ions",
  "timestamp": "2026-01-23 08:18:41",
  "execution_time_seconds": 11.67,
  "config": {
    "vision_model": "gemini-3-pro-preview",
    "text_model": "gemini-flash-latest",
    "normalization_engine": "v2_hybrid_llm_python"
  },
  "cost_summary": {
    "total_input_tokens": 6580,
    "total_output_tokens": 8214,
    "total_cost_usd": 0.0225,
    "call_counts": {
      "gemini-flash-latest": 6
    }
  },
  "extraction_stats": {
    "extracted_count": 9,
    "skipped_images": 3,
    "failed_items": 0,
    "total_sections_processed": 8,
    "total_images_processed": 8
  },
  "material_count": 9,
  "measurements": [
    {
      "raw_composition": "disordered sample with x = 0.12",
      "canonical_formula": "La0.55Li0.36TiO3",
      "material_definitions": [
        "Simple cubic perovskite La(0.67-x)Li(3x)TiO3 (where x = 0.06\b200.15) with disordered arrangement of the A-site ions was prepared by quenching from 1350\b000C into liquid N2.",
        "The tetragonal, doubled perovskite form (a = ap, c \b224 2ap) features alternate arrangement of La-rich layers and Li-vacancy-rich layers along the c-axis.",
        "The ordered form was created by annealing the quenched pellet at 800\b000C for 3 days.",
        "The study compares the conductivity of these disordered and ordered polymorphs."
      ],
      "raw_conductivity": "1.53e-3",
      "raw_conductivity_unit": "S cm-1",
      "normalized_conductivity": 0.00153,
      "raw_temperature": "25",
      "raw_temperature_unit": "C",
      "normalized_temperature_c": 25.0,
      "source": "text",
      "confidence": "high"
    },
    {
      "raw_composition": "ordered sample (S \b224 0.6)",
      "canonical_formula": "La0.55Li0.36TiO3",
      "material_definitions": [],
      "raw_conductivity": "6.8e-4",
      "raw_conductivity_unit": "S cm-1",
      "normalized_conductivity": 0.00068,
      "raw_temperature": "25",
      "raw_temperature_unit": "C",
      "normalized_temperature_c": 25.0,
      "source": "text",
      "confidence": "low"
    },
    {
      "raw_composition": "La(0.67-x)Li(3x)TiO3 (x=0.11)",
      "canonical_formula": "La0.56Li0.33TiO3",
      "material_definitions": [],
      "raw_conductivity": "1e-3",
      "raw_conductivity_unit": "S cm-1",
      "normalized_conductivity": 0.001,
      "raw_temperature": "25",
      "raw_temperature_unit": "C",
      "normalized_temperature_c": 25.0,
      "source": "text",
      "confidence": "low"
    },
    {
      "raw_composition": "La0.59Li0.27TiO3.02 single crystal (parallel to c-axis)",
      "canonical_formula": "La0.59Li0.27TiO3.02",
      "material_definitions": [],
      "raw_conductivity": "5.8e-4",
      "raw_conductivity_unit": "S cm-1",
      "normalized_conductivity": 0.00058,
      "raw_temperature": "300",
      "raw_temperature_unit": "K",
      "normalized_temperature_c": 26.85,
      "source": "text",
      "confidence": "low"
    },
    {
      "raw_composition": "La0.59Li0.27TiO3.02 single crystal (perpendicular to c-axis)",
      "canonical_formula": "La0.59Li0.27TiO3.02",
      "material_definitions": [],
      "raw_conductivity": "6.8e-4",
      "raw_conductivity_unit": "S cm-1",
      "normalized_conductivity": 0.00068,
      "raw_temperature": "300",
      "raw_temperature_unit": "K",
      "normalized_temperature_c": 26.85,
      "source": "text",
      "confidence": "low"
    },
    {
      "raw_composition": "x = 0.12 (Cubic, disordered)",
      "canonical_formula": "x = 0.12 (Cubic, disordered)",
      "material_definitions": [
        "The materials studied are lithium ion conducting perovskite solid solutions, focusing on compositions around x=0.12.",
        "The samples exist in two main phases: a cubic, disordered form (achieved by quenching) and a tetragonal, ordered form (achieved by annealing).",
        "The cubic form has a simple perovskite unit cell (S.G: Pm \tbar{3} m) where La ions, Li ions, and vacancies are randomly distributed over the A-sites.",
        "The ordered form adopts a tetragonal, doubled cell (P4/mmm) characterized by alternate arrangement of La-rich layers and Li-vacancy-rich layers along the c-axis.",
        "The study found the maximum conductivity at x = 0.12 for both forms."
      ],
      "raw_conductivity": "1.53e-3",
      "raw_conductivity_unit": "S cm-1",
      "normalized_conductivity": 0.00153,
      "raw_temperature": "25",
      "raw_temperature_unit": "\u00b0C",
      "normalized_temperature_c": 25.0,
      "source": "table",
      "confidence": "high"
    },
    {
      "raw_composition": "x = 0.12 (Tetragonal, ordered)",
      "canonical_formula": "x = 0.12 (Tetragonal, ordered)",
      "material_definitions": [
        "The materials studied are lithium ion conducting perovskite solid solutions, focusing on compositions around x=0.12.",
        "The samples exist in two main phases: a cubic, disordered form (achieved by quenching) and a tetragonal, ordered form (achieved by annealing).",
        "The cubic form has a simple perovskite unit cell (S.G: Pm \tbar{3} m) where La ions, Li ions, and vacancies are randomly distributed over the A-sites.",
        "The ordered form adopts a tetragonal, doubled cell (P4/mmm) characterized by alternate arrangement of La-rich layers and Li-vacancy-rich layers along the c-axis.",
        "The study found the maximum conductivity at x = 0.12 for both forms."
      ],
      "raw_conductivity": "6.88e-4",
      "raw_conductivity_unit": "S cm-1",
      "normalized_conductivity": 0.000688,
      "raw_temperature": "25",
      "raw_temperature_unit": "\u00b0C",
      "normalized_temperature_c": 25.0,
      "source": "table",
      "confidence": "high"
    },
    {
      "raw_composition": "simple cubic form with x = 0.12",
      "canonical_formula": "La0.55Li0.36TiO3",
      "material_definitions": [
        "The material series discussed is polycrystalline La(0.67-x)Li(3x)TiO3 (where x > 0.08).",
        "The study compares the ionic conductivity of the tetragonal form (order parameter S \u2248 0.5-0.7) and the simple cubic form.",
        "The simple cubic form with x = 0.12 showed a maximum bulk conductivity for the known perovskite solid solutions.",
        "The lower conductivity in the tetragonal form is attributed to an increase in activation energy associated with contraction in the a-axis."
      ],
      "raw_conductivity": "1.53e-3",
      "raw_conductivity_unit": "S cm-1",
      "normalized_conductivity": 0.00153,
      "raw_temperature": "25",
      "raw_temperature_unit": "C",
      "normalized_temperature_c": 25.0,
      "source": "text",
      "confidence": "high"
    },
    {
      "raw_composition": "tetragonal form (S \u2248 0.6)",
      "canonical_formula": "tetragonal form (S \u2248 0.6)",
      "material_definitions": [],
      "raw_conductivity": "6.88e-4",
      "raw_conductivity_unit": "S cm-1",
      "normalized_conductivity": 0.000688,
      "raw_temperature": "25",
      "raw_temperature_unit": "C",
      "normalized_temperature_c": 25.0,
      "source": "text",
      "confidence": "high"
    }
  ],
  "material_definitions": []
}
