Repository: Bourn23/pageindex-with-contextual-analysis

<div align="center">
  
<a href="https://vectify.ai/pageindex" target="_blank">
</a>

# PageIndex: Contextual Analysis Variant

### Vectorless and Traceable RAG with Table & Figure Detection
  <em>A research fork of <a href="https://github.com/VectifyAI/PageIndex">PageIndex</a> focusing on granular tree control and visual debugging.</em>
  <a href="#-quick-start">🚀 Quick Start</a>&nbsp; • &nbsp;
</div>

---

## 🔬 Why this variant?

This repository extends the original [PageIndex](https://vectify.ai/pageindex) framework to support granular control over document topology. While the original library focuses on high-level document structuring, this variant introduces:

1.

File: fetched_papers/obelix_parsed_v5_v3/ionic_conductivity_of_solid_electrolytes_based_on_lithium_titanium_phosphate_v5_extracted_validation_report.json
{
  "matches": [
    {
      "ground_truth_id": "GT-235",
      "extracted_match": "LiTi2P3O12 | 2e-06 S/cm",
      "is_match": true,
      "reason": "Li6.0Ti12.0P18.0O72.0 simplifies to LiTi2(PO4)3, and conductivity values are an exact match."
    },
    {
      "ground_truth_id": "GT-242",
      "extracted_match": "Li1.2Ti2Si0.2P2.8O12 | 8.6e-05 S/cm",
      "is_match": true,
      "reason": "Li7.2Ti12.0Si1.2P16.8O72.0 simplifies to Li1.2Ti2Si0.2P2.8O12, and conductivity values are an exact match."
    },
    {
      "ground_truth_id": "GT-243",
      "extracted_match": "Li1.3Ti2Si0.3P2.7O12 | 0.00032 S/cm",
      "is_match": true,
      "reason": "Li7.8Ti12.0Si1.8P16.2O72.0 simplifies to Li1.3Ti2Si0.3P2.7O12, and conductivity values are an exact match."
    },
    {
      "ground_truth_id": "GT-244",
      "extracted_match": "Li1.19Al0.19Ti1.81(PO4)3 | 0.000562 S/cm",
      "is_match": true,
      "reason": "Li7.2Al1.2Ti10.8P18.0O72.0 simplifies to Li1.2Al0.2Ti1.8(PO4)3, which is approximately Li1.19Al0.19Ti1.81(PO4)3, and conductivity values (0.000595 vs 0.000562 S/cm) are an approximate match within 5.5%."
    },
    {
      "ground_truth_id": "GT-245",
      "extracted_match": "Li1.3Al0.3Ti1.7P3O12 | 0.0007 S/cm",
      "is_match": true,
      "reason": "Li7.8Al1.8Ti10.2P18.0O72.0 simplifies to Li1.3Al0.3Ti1.7(PO4)3, and conductivity values (0.000722 vs 0.0007 S/cm) are an approximate match within 3.0%."
    },
    {
      "ground_truth_id": "GT-246",
      "extracted_match": "MISSING",
      "is_match": false,
      "reason": "No extracted data entry for Li1.4Al0.4Ti1.6(PO4)3 with a matching conductivity was found. The closest entry (Li1.39Al0.39Ti1.61(PO4)3 with 0.000447 S/cm) has a conductivity difference of over 15%."
    },
    {
      "ground_truth_id": "GT-247",
      "extracted_match": "MISSING",
      "is_match": false,
      "reason": "No extracted data entry for Li1.5Al0.5Ti1.5(PO4)3 with a matching conductivity was found. The closest entry (Li1.5Al0.5Ti1.5(PO4)3 with 0.000282 S/cm) has a conductivity difference of over 13%."
    },
    {
      "ground_truth_id": "GT-248",
      "extracted_match": "Li1.19Cr0.19Ti1.81(PO4)3 | 1.778e-05 S/cm",
      "is_match": true,
      "reason": "Li7.2Cr1.2Ti10.8P18.0O72.0 simplifies to Li1.2Cr0.2Ti1.8(PO4)3, which is approximately Li1.19Cr0.19Ti1.81(PO4)3, and conductivity values (1.82e-05 vs 1.778e-05 S/cm) are an approximate match within 2.3%."
    },
    {
      "ground_truth_id": "GT-249",
      "extracted_match": "Li1.29Cr0.29Ti1.71(PO4)3 | 3.311e-05 S/cm",
      "is_match": true,
      "reason": "Li7.8Cr1.8Ti10.2P18.0O72.0 simplifies to Li1.3Cr0.3Ti1.7(PO4)3, which is approximately Li1.29Cr0.29Ti1.71(PO4)3, and conductivity values (3.51e-05 vs 3.311e-05 S/cm) are an approximate match within 5.7%."
    },
    {
      "ground_truth_id": "GT-250",
      "extracted_match": "Li1.4Cr0.4Ti1.6(PO4)3 | 0.000141 S/cm",
      "is_match": true,
      "reason": "Li8.4Cr2.4Ti9.6P18.0O72.0 simplifies to Li1.4Cr0.4Ti1.6(PO4)3, and conductivity values (0.000149 vs 0.000141 S/cm) are an approximate match within 5.4%."
    },
    {
      "ground_truth_id": "GT-251",
      "extracted_match": "Li1.49Cr0.49Ti1.51(PO4)3 | 0.000398 S/cm",
      "is_match": true,
      "reason": "Li9.0Cr3.0Ti9.0P18.0O72.0 simplifies to Li1.5Cr0.5Ti1.5(PO4)3, which is approximately Li1.49Cr0.49Ti1.51(PO4)3, and conductivity values (0.000386 vs 0.000398 S/cm) are an approximate match within 3.1%."
    },
    {
      "ground_truth_id": "GT-252",
      "extracted_match": "MISSING",
      "is_match": false,
      "reason": "No extracted data entry for Li1.2Ga0.2Ti1.8(PO4)3 with a matching conductivity was found. The closest entry (Li1.19Ga0.19Ti1.81(PO4)3 with 0.000126 S/cm) has a conductivity difference of over 22%."
    },
    {
      "ground_truth_id": "GT-253",
      "extracted_match": "Li1.29Ga0.29Ti1.71(PO4)3 | 0.000251 S/cm",
      "is_match": true,
      "reason": "Li7.8Ga1.8Ti10.2P18.0O72.0 simplifies to Li1.3Ga0.3Ti1.7(PO4)3, which is approximately Li1.29Ga0.29Ti1.71(PO4)3, and conductivity values (0.000261 vs 0.000251 S/cm) are an approximate match within 3.8%."
    },
    {
      "ground_truth_id": "GT-254",
      "extracted_match": "Li1.39Ga0.39Ti1.61(PO4)3 | 0.000126 S/cm",
      "is_match": true,
      "reason": "Li8.4Ga2.4Ti9.6P18.0O72.0 simplifies to Li1.4Ga0.4Ti1.6(PO4)3, which is approximately Li1.39Ga0.39Ti1.61(PO4)3, and conductivity values (0.000128 vs 0.000126 S/cm) are an approximate match within 1.6%."
    },
    {
      "ground_truth_id": "GT-255",
      "extracted_match": "MISSING",
      "is_match": false,
      "reason": "No extracted data entry for Li1.5Ga0.5Ti1.5(PO4)3 with a matching conductivity was found. The closest entry (Li1.49Ga0.49Ti1.51(PO4)3 with 7.94e-05 S/cm) has a conductivity difference of over 34%."
    },
    {
      "ground_truth_id": "GT-256",
      "extracted_match": "MISSING",
      "is_match": false,
      "reason": "No extracted data entry for Li1.2Fe0.2Ti1.8(PO4)3 with a matching conductivity was found. The closest entry (Li1.19Fe0.19Ti1.81(PO4)3 with 0.000151 S/cm) has a conductivity difference of over 16%."
    },
    {
      "ground_truth_id": "GT-257",
      "extracted_match": "MISSING",
      "is_match": false,
      "reason": "No extracted data entry for Li1.3Fe0.3Ti1.7(PO4)3 with a matching conductivity was found. The closest entry (Li1.3Fe0.3Ti1.7(PO4)3 with 0.000282 S/cm) has a conductivity difference of over 14%."
    },
    {
      "ground_truth_id": "GT-258",
      "extracted_match": "Li1.41Fe0.41Ti1.59(PO4)3 | 0.000417 S/cm",
      "is_match": true,
      "reason": "Li8.4Fe2.4Ti9.6P18.0O72.0 simplifies to Li1.4Fe0.4Ti1.6(PO4)3, which is approximately Li1.41Fe0.41Ti1.59(PO4)3, and conductivity values (0.000392 vs 0.000417 S/cm) are an approximate match within 6.4%."
    },
    {
      "ground_truth_id": "GT-259",
      "extracted_match": "Li1.5Fe0.5Ti1.5(PO4)3 | 0.000178 S/cm",
      "is_match": true,
      "reason": "Li9.0Fe3.0Ti9.0P18.0O72.0 simplifies to Li1.5Fe0.5Ti1.5(PO4)3, and conductivity values (0.000174 vs 0.000178 S/cm) are an approximate match within 2.3%."
    },
    {
      "ground_truth_id": "GT-260",
      "extracted_match": "Li1.19Sc0.19Ti1.81(PO4)3 | 0.000708 S/cm",
      "is_match": true,
      "reason": "Li7.2Sc1.2Ti10.8P18.0O72.0 simplifies to Li1.2Sc0.2Ti1.8(PO4)3, which is approximately Li1.19Sc0.19Ti1.81(PO4)3, and conductivity values (0.00069 vs 0.000708 S/cm) are an approximate match within 2.6%."
    },
    {
      "ground_truth_id": "GT-261",
      "extracted_match": "MISSING",
      "is_match": false,
      "reason": "No extracted data entry for Li1.3Sc0.3Ti1.7(PO4)3 with a matching conductivity was found. The closest entry (Li1.31Sc0.31Ti1.69(PO4)3 with 0.000832 S/cm) has a conductivity difference of over 18%."
    },
    {
      "ground_truth_id": "GT-262",
      "extracted_match": "Li1.42Sc0.42Ti1.58(PO4)3 | 0.000562 S/cm",
      "is_match": true,
      "reason": "Li8.4Sc2.4Ti9.6P18.0O72.0 simplifies to Li1.4Sc0.4Ti1.6(PO4)3, which is approximately Li1.42Sc0.42Ti1.58(PO4)3, and conductivity values (0.000515 vs 0.000562 S/cm) are an approximate match within 9.1%."
    },
    {
      "ground_truth_id": "GT-263",
      "extracted_match": "Li1.18In0.18Ti1.82(PO4)3 | 0.000355 S/cm",
      "is_match": true,
      "reason": "Li7.2In1.2Ti10.8P18.0O72.0 simplifies to Li1.2In0.2Ti1.8(PO4)3, which is approximately Li1.18In0.18Ti1.82(PO4)3, and conductivity values (0.00039 vs 0.000355 S/cm) are an approximate match within 9.0%."
    },
    {
      "ground_truth_id": "GT-264",
      "extracted_match": "MISSING",
      "is_match": false,
      "reason": "No extracted data entry for Li1.3In0.3Ti1.7(PO4)3 with a matching conductivity was found. The closest entry (Li1.3In0.3Ti1.7(PO4)3 with 0.000603 S/cm) has a conductivity difference of over 53%."
    },
    {
      "ground_truth_id": "GT-265",
      "extracted_match": "MISSING",
      "is_match": false,
      "reason": "No extracted data entry for Li1.4In0.4Ti1.6(PO4)3 with a matching conductivity was found. The closest entry (Li1.39In0.39Ti1.61(PO4)3 with 0.000708 S/cm) has a conductivity difference of over 134%."
    },
    {
      "ground_truth_id": "GT-266",
      "extracted_match": "MISSING",
      "is_match": false,
      "reason": "No extracted data entry for Li1.5In0.5Ti1.5(PO4)3 with a matching conductivity was found. The closest entry (Li1.49In0.49Ti1.51(PO4)3 with 5.01e-05 S/cm) has a conductivity difference of over 75%."
    },
    {
      "ground_truth_id": "GT-267",
      "extracted_match": "Li1.2La0.2Ti1.8(PO4)3 | 7.94e-05 S/cm",
      "is_match": true,
      "reason": "Li7.2La1.2Ti10.8P18.0O72.0 simplifies to Li1.2La0.2Ti1.8(PO4)3, and conductivity values (8e-05 vs 7.94e-05 S/cm) are an approximate match within 0.75%."
    },
    {
      "ground_truth_id": "GT-268",
      "extracted_match": "Li1.31La0.31Ti1.69(PO4)3 | 0.000501 S/cm",
      "is_match": true,
      "reason": "Li7.8La1.8Ti10.2P18.0O72.0 simplifies to Li1.3La0.3Ti1.7(PO4)3, which is approximately Li1.31La0.31Ti1.69(PO4)3, and conductivity values (0.000523 vs 0.000501 S/cm) are an approximate match within 4.2%."
    },
    {
      "ground_truth_id": "GT-269",
      "extracted_match": "MISSING",
      "is_match": false,
      "reason": "No extracted data entry for Li1.4La0.4Ti1.6(PO4)3 with a matching conductivity was found. The closest entry (Li1.41La0.41Ti1.59(PO4)3 with 0.000447 S/cm) has a conductivity difference of over 10%."
    },
    {
      "ground_truth_id": "GT-270",
      "extracted_match": "Li1.5La0.5Ti1.5(PO4)3 | 0.000282 S/cm",
      "is_match": true,
      "reason": "Li9.0La3.0Ti9.0P18.0O72.0 simplifies to Li1.5La0.5Ti1.5(PO4)3, and conductivity values (0.000281 vs 0.000282 S/cm) are an approximate match within 0.35%."
    }
  ],
  "total_ground_truth": 30,
  "total_matches": 17
}

File: fetched_papers/obelix_parsed_v5_v3/lithium_conductivity_and_meyer-neldel_rule_in_li_3_po_4_li_3_vo_4_li_4_geo_4_lithium_superionic_conductors_v5_extracted.json
{
  "doc_name": "lithium_conductivity_and_meyer-neldel_rule_in_li_3_po_4_li_3_vo_4_li_4_geo_4_lithium_superionic_conductors",
  "timestamp": "2026-02-10 16:33:32",
  "execution_time_seconds": 168.35,
  "config": {
    "vision_model": "gemini-3-flash-preview",
    "text_model": "gemini-flash-latest",
    "normalization_engine": "v2_hybrid_llm_python"
  },
  "cost_summary": {
    "total_input_tokens": 15859,
    "total_output_tokens": 50698,
    "total_cost_usd": 0.1315,
    "call_counts": {
      "gemini-flash-latest": 15
    }
  },
  "extraction_stats": {
    "extracted_count": 18,
    "skipped_images": 13,
    "failed_items": 0,
    "total_sections_processed": 16,
    "total_images_processed": 1
  },
  "material_count": 18,
  "measurements": [
    {
      "raw_composition": "Li3PxV1-xO4 (x=0.0)",
      "canonical_formula": "Li3VO4",
      "material_definitions": [],
      "raw_conductivity": "1.6e-13",
      "raw_conductivity_unit": "Conductivity at 30 \u00b0C (S/cm)",
      "normalized_conductivity": 1.0000000000003684,
      "raw_temperature": "30",
      "raw_temperature_unit": "\u00b0C",
      "normalized_temperature_c": 30.0,
      "source_figure_id": "Fig 4-b",
      "source_caption": "**Figure 4.** a). Arrhenius plot of  $\\text{Li}_3P_{1-x}V_xO_4$ ,  $\\text{Li}_{3+x}V_{1-x}Ge_xO_4$  and  $\\text{Li}_{3+x}P_{1-x}Ge_xO_4$  (x=0,0.2,0.4,0.6,0.8 and 1). For compounds with partial Li occupancy, the conductivity reported here are bulk conductivity. b) Conductivity at 30 \u00b0C and c) Activation energy of  $\\text{Li}_{3+x}P_{1-x}Ge_xO_4$ ,  $\\text{Li}_{3+x}V_{1-x}Ge_xO_4$ , and  $\\text{Li}_3P_{1-x}V_xO_4$  (x=0,0.2,0.4,0.6,0.8 and 1). The conductivity of all compound without partial Li occupancy were extrapolated from high-temperature measurements. [Series: Li3PxV1-xO4] [X: x in Li3PxV1-xO4] [Y: Conductivity at 30 \u00b0C (S/cm)]",
      "source": "figure",
      "confidence": "low",
      "warnings": [
        "Suspiciously high conductivity (1.0000e+00 S/cm) for solid-state material at 30.0\u00b0C"
      ]
    },
    {
      "raw_composition": "Li3PxV1-xO4 (x=0.2)",
      "canonical_formula": "Li3P0.2V0.8O4",
      "material_definitions": [],
      "raw_conductivity": "1.6e-13",
      "raw_conductivity_unit": "Conductivity at 30 \u00b0C (S/cm)",
      "normalized_conductivity": 1.0000000000003684,
      "raw_temperature": "30",
      "raw_temperature_unit": "\u00b0C",
      "normalized_temperature_c": 30.0,
      "source_figure_id": "Fig 4-b",
      "source_caption": "**Figure 4.** a). Arrhenius plot of  $\\text{Li}_3P_{1-x}V_xO_4$ ,  $\\text{Li}_{3+x}V_{1-x}Ge_xO_4$  and  $\\text{Li}_{3+x}P_{1-x}Ge_xO_4$  (x=0,0.2,0.4,0.6,0.8 and 1). For compounds with partial Li occupancy, the conductivity reported here are bulk conductivity. b) Conductivity at 30 \u00b0C and c) Activation energy of  $\\text{Li}_{3+x}P_{1-x}Ge_xO_4$ ,  $\\text{Li}_{3+x}V_{1-x}Ge_xO_4$ , and  $\\text{Li}_3P_{1-x}V_xO_4$  (x=0,0.2,0.4,0.6,0.8 and 1). The conductivity of all compound without partial Li occupancy were extrapolated from high-temperature measurements. [Series: Li3PxV1-xO4] [X: x in Li3PxV1-xO4] [Y: Conductivity at 30 \u00b0C (S/cm)]",
      "source": "figure",
      "confidence": "low",
      "warnings": [
        "Suspiciously high conductivity (1.0000e+00 S/cm) for solid-state material at 30.0\u00b0C"
      ]
    },
    {
      "raw_composition": "Li3PxV1-xO4 (x=0.4)",
      "canonical_formula": "Li3P0.4V0.6O4",
      "material_definitions": [],
      "raw_conductivity": "6.3e-13",
      "raw_conductivity_unit": "Conductivity at 30 \u00b0C (S/cm)",
      "normalized_conductivity": 1.0000000000014506,
      "raw_temperature": "30",
      "raw_temperature_unit": "\u00b0C",
      "normalized_temperature_c": 30.0,
      "source_figure_id": "Fig 4-b",
      "source_caption": "**Figure 4.** a). Arrhenius plot of  $\\text{Li}_3P_{1-x}V_xO_4$ ,  $\\text{Li}_{3+x}V_{1-x}Ge_xO_4$  and  $\\text{Li}_{3+x}P_{1-x}Ge_xO_4$  (x=0,0.2,0.4,0.6,0.8 and 1). For compounds with partial Li occupancy, the conductivity reported here are bulk conductivity. b) Conductivity at 30 \u00b0C and c) Activation energy of  $\\text{Li}_{3+x}P_{1-x}Ge_xO_4$ ,  $\\text{Li}_{3+x}V_{1-x}Ge_xO_4$ , and  $\\text{Li}_3P_{1-x}V_xO_4$  (x=0,0.2,0.4,0.6,0.8 and 1). The conductivity of all compound without partial Li occupancy were extrapolated from high-temperature measurements. [Series: Li3PxV1-xO4] [X: x in Li3PxV1-xO4] [Y: Conductivity at 30 \u00b0C (S/cm)]",
      "source": "figure",
      "confidence": "low",
      "warnings": [
        "Suspiciously high conductivity (1.0000e+00 S/cm) for solid-state material at 30.0\u00b0C"
      ]
    },
    {
      "raw_composition": "Li3PxV1-xO4 (x=0.6)",
      "canonical_formula": "Li3P0.6V0.4O4",
      "material_definitions": [],
      "raw_conductivity": "3.2e-13",
      "raw_conductivity_unit": "Conductivity at 30 \u00b0C (S/cm)",
      "normalized_conductivity": 1.0000000000007367,
      "raw_temperature": "30",
      "raw_temperature_unit": "\u00b0C",
      "normalized_temperature_c": 30.0,
      "source_figure_id": "Fig 4-b",
      "source_caption": "**Figure 4.** a). Arrhenius plot of  $\\text{Li}_3P_{1-x}V_xO_4$ ,  $\\text{Li}_{3+x}V_{1-x}Ge_xO_4$  and  $\\text{Li}_{3+x}P_{1-x}Ge_xO_4$  (x=0,0.2,0.4,0.6,0.8 and 1). For compounds with partial Li occupancy, the conductivity reported here are bulk conductivity. b) Conductivity at 30 \u00b0C and c) Activation energy of  $\\text{Li}_{3+x}P_{1-x}Ge_xO_4$ ,  $\\text{Li}_{3+x}V_{1-x}Ge_xO_4$ , and  $\\text{Li}_3P_{1-x}V_xO_4$  (x=0,0.2,0.4,0.6,0.8 and 1). The conductivity of all compound without partial Li occupancy were extrapolated from high-temperature measurements. [Series: Li3PxV1-xO4] [X: x in Li3PxV1-xO4] [Y: Conductivity at 30 \u00b0C (S/cm)]",
      "source": "figure",
      "confidence": "low",
      "warnings": [
        "Suspiciously high conductivity (1.0000e+00 S/cm) for solid-state material at 30.0\u00b0C"
      ]
    },
    {
      "raw_composition": "Li3PxV1-xO4 (x=0.8)",
      "canonical_formula": "Li3P0.8V0.2O4",
      "material_definitions": [],
      "raw_conductivity": "2.8e-13",
      "raw_conductivity_unit": "Conductivity at 30 \u00b0C (S/cm)",
      "normalized_conductivity": 1.0000000000006448,
      "raw_temperature": "30",
      "raw_temperature_unit": "\u00b0C",
      "normalized_temperature_c": 30.0,
      "source_figure_id": "Fig 4-b",
      "source_caption": "**Figure 4.** a). Arrhenius plot of  $\\text{Li}_3P_{1-x}V_xO_4$ ,  $\\text{Li}_{3+x}V_{1-x}Ge_xO_4$  and  $\\text{Li}_{3+x}P_{1-x}Ge_xO_4$  (x=0,0.2,0.4,0.6,0.8 and 1). For compounds with partial Li occupancy, the conductivity reported here are bulk conductivity. b) Conductivity at 30 \u00b0C and c) Activation energy of  $\\text{Li}_{3+x}P_{1-x}Ge_xO_4$ ,  $\\text{Li}_{3+x}V_{1-x}Ge_xO_4$ , and  $\\text{Li}_3P_{1-x}V_xO_4$  (x=0,0.2,0.4,0.6,0.8 and 1). The conductivity of all compound without partial Li occupancy were extrapolated from high-temperature measurements. [Series: Li3PxV1-xO4] [X: x in Li3PxV1-xO4] [Y: Conductivity at 30 \u00b0C (S/cm)]",
      "source": "figure",
      "confidence": "low",
      "warnings": [
        "Suspiciously high conductivity (1.0000e+00 S/cm) for solid-state material at 30.0\u00b0C"
      ]
    },
    {
      "raw_composition": "Li3PxV1-xO4 (x=1.0)",
      "canonical_formula": "Li3PO4",
      "material_definitions": [],
      "raw_conductivity": "3.2e-13",
      "raw_conductivity_unit": "Conductivity at 30 \u00b0C (S/cm)",
      "normalized_conductivity": 1.0000000000007367,
      "raw_temperature": "30",
      "raw_temperature_unit": "\u00b0C",
      "normalized_temperature_c": 30.0,
      "source_figure_id": "Fig 4-b",
      "source_caption": "**Figure 4.** a). Arrhenius plot of  $\\text{Li}_3P_{1-x}V_xO_4$ ,  $\\text{Li}_{3+x}V_{1-x}Ge_xO_4$  and  $\\text{Li}_{3+x}P_{1-x}Ge_xO_4$  (x=0,0.2,0.4,0.6,0.8 and 1). For compounds with partial Li occupancy, the conductivity reported here are bulk conductivity. b) Conductivity at 30 \u00b0C and c) Activation energy of  $\\text{Li}_{3+x}P_{1-x}Ge_xO_4$ ,  $\\text{Li}_{3+x}V_{1-x}Ge_xO_4$ , and  $\\text{Li}_3P_{1-x}V_xO_4$  (x=0,0.2,0.4,0.6,0.8 and 1). The conductivity of all compound without partial Li occupancy were extrapolated from high-temperature measurements. [Series: Li3PxV1-xO4] [X: x in Li3PxV1-xO4] [Y: Conductivity at 30 \u00b0C (S/cm)]",
      "source": "figure",
      "confidence": "low",
      "warnings": [
        "Suspiciously high conductivity (1.0000e+00 S/cm) for solid-state material at 30.0\u00b0C"
      ]
    },
    {
      "raw_composition": "Li3+xGexP1-xO4 (x=0.2)",
      "canonical_formula": "Li3.2Ge0.2P0.8O4",
      "material_definitions": [],
      "raw_conductivity": "1.3e-06",
      "raw_conductivity_unit": "Conductivity at 30 \u00b0C (S/cm)",
      "normalized_conductivity": 1.000002993365101,
      "raw_temperature": "30",
      "raw_temperature_unit": "\u00b0C",
      "normalized_temperature_c": 30.0,
      "source_figure_id": "Fig 4-b",
      "source_caption": "**Figure 4.** a). Arrhenius plot of  $\\text{Li}_3P_{1-x}V_xO_4$ ,  $\\text{Li}_{3+x}V_{1-x}Ge_xO_4$  and  $\\text{Li}_{3+x}P_{1-x}Ge_xO_4$  (x=0,0.2,0.4,0.6,0.8 and 1). For compounds with partial Li occupancy, the conductivity reported here are bulk conductivity. b) Conductivity at 30 \u00b0C and c) Activation energy of  $\\text{Li}_{3+x}P_{1-x}Ge_xO_4$ ,  $\\text{Li}_{3+x}V_{1-x}Ge_xO_4$ , and  $\\text{Li}_3P_{1-x}V_xO_4$  (x=0,0.2,0.4,0.6,0.8 and 1). The conductivity of all compound without partial Li occupancy were extrapolated from high-temperature measurements. [Series: Li3+xGexP1-xO4] [X: x in Li3PxV1-xO4] [Y: Conductivity at 30 \u00b0C (S/cm)]",
      "source": "figure",
      "confidence": "low",
      "warnings": [
        "Suspiciously high conductivity (1.0000e+00 S/cm) for solid-state material at 30.0\u00b0C"
      ]
    },
    {
      "raw_composition": "Li3+xGexP1-xO4 (x=0.4)",
      "canonical_formula": "Li3.4Ge0.4P0.6O4",
      "material_definitions": [],
      "raw_conductivity": "4e-05",
      "raw_conductivity_unit": "Conductivity at 30 \u00b0C (S/cm)",
      "normalized_conductivity": 1.0000921076453684,
      "raw_temperature": "30",
      "raw_temperature_unit": "\u00b0C",
      "normalized_temperature_c": 30.0,
      "source_figure_id": "Fig 4-b",
      "source_caption": "**Figure 4.** a). Arrhenius plot of  $\\text{Li}_3P_{1-x}V_xO_4$ ,  $\\text{Li}_{3+x}V_{1-x}Ge_xO_4$  and  $\\text{Li}_{3+x}P_{1-x}Ge_xO_4$  (x=0,0.2,0.4,0.6,0.8 and 1). For compounds with partial Li occupancy, the conductivity reported here are bulk conductivity. b) Conductivity at 30 \u00b0C and c) Activation energy of  $\\text{Li}_{3+x}P_{1-x}Ge_xO_4$ ,  $\\text{Li}_{3+x}V_{1-x}Ge_xO_4$ , and  $\\text{Li}_3P_{1-x}V_xO_4$  (x=0,0.2,0.4,0.6,0.8 and 1). The conductivity of all compound without partial Li occupancy were extrapolated from high-temperature measurements. [Series: Li3+xGexP1-xO4] [X: x in Li3PxV1-xO4] [Y: Conductivity at 30 \u00b0C (S/cm)]",
      "source": "figure",
      "confidence": "low",
      "warnings": [
        "Suspiciously high conductivity (1.0001e+00 S/cm) for solid-state material at 30.0\u00b0C"
      ]
    },
    {
      "raw_composition": "Li3+xGexP1-xO4 (x=0.6)",
      "canonical_formula": "Li3.6Ge0.6P0.4O4",
      "material_definitions": [],
      "raw_conductivity": "5e-06",
      "raw_conductivity_unit": "Conductivity at 30 \u00b0C (S/cm)",
      "normalized_conductivity": 1.0000115129917388,
      "raw_temperature": "30",
      "raw_temperature_unit": "\u00b0C",
      "normalized_temperature_c": 30.0,
      "source_figure_id": "Fig 4-b",
      "source_caption": "**Figure 4.** a). Arrhenius plot of  $\\text{Li}_3P_{1-x}V_xO_4$ ,  $\\text{Li}_{3+x}V_{1-x}Ge_xO_4$  and  $\\text{Li}_{3+x}P_{1-x}Ge_xO_4$  (x=0,0.2,0.4,0.6,0.8 and 1). For compounds with partial Li occupancy, the conductivity reported here are bulk conductivity. b) Conductivity at 30 \u00b0C and c) Activation energy of  $\\text{Li}_{3+x}P_{1-x}Ge_xO_4$ ,  $\\text{Li}_{3+x}V_{1-x}Ge_xO_4$ , and  $\\text{Li}_3P_{1-x}V_xO_4$  (x=0,0.2,0.4,0.6,0.8 and 1). The conductivity of all compound without partial Li occupancy were extrapolated from high-temperature measurements. [Series: Li3+xGexP1-xO4] [X: x in Li3PxV1-xO4] [Y: Conductivity at 30 \u00b0C (S/cm)]",
      "source": "figure",
      "confidence": "low",
      "warnings": [
        "Suspiciously high conductivity (1.0000e+00 S/cm) for solid-state material at 30.0\u00b0C"
      ]
    },
    {
      "raw_composition": "Li3+xGexP1-xO4 (x=0.8)",
      "canonical_formula": "Li3.8Ge0.8P0.2O4",
      "material_definitions": [],
      "raw_conductivity": "1.3e-06",
      "raw_conductivity_unit": "Conductivity at 30 \u00b0C (S/cm)",
      "normalized_conductivity": 1.000002993365101,
      "raw_temperature": "30",
      "raw_temperature_unit": "\u00b0C",
      "normalized_temperature_c": 30.0,
      "source_figure_id": "Fig 4-b",
      "source_caption": "**Figure 4.** a). Arrhenius plot of  $\\text{Li}_3P_{1-x}V_xO_4$ ,  $\\text{Li}_{3+x}V_{1-x}Ge_xO_4$  and  $\\text{Li}_{3+x}P_{1-x}Ge_xO_4$  (x=0,0.2,0.4,0.6,0.8 and 1). For compounds with partial Li occupancy, the conductivity reported here are bulk conductivity. b) Conductivity at 30 \u00b0C and c) Activation energy of  $\\text{Li}_{3+x}P_{1-x}Ge_xO_4$ ,  $\\text{Li}_{3+x}V_{1-x}Ge_xO_4$ , and  $\\text{Li}_3P_{1-x}V_xO_4$  (x=0,0.2,0.4,0.6,0.8 and 1). The conductivity of all compound without partial Li occupancy were extrapolated from high-temperature measurements. [Series: Li3+xGexP1-xO4] [X: x in Li3PxV1-xO4] [Y: Conductivity at 30 \u00b0C (S/cm)]",
      "source": "figure",
      "confidence": "low",
      "warnings": [
        "Suspiciously high conductivity (1.0000e+00 S/cm) for solid-state material at 30.0\u00b0C"
      ]
    },
    {
      "raw_composition": "Li3+xGexV1-xO4 (x=0.2)",
      "canonical_formula": "Li3.2Ge0.2V0.8O4",
      "material_definitions": [],
      "raw_conductivity": "1.6e-05",
      "raw_conductivity_unit": "Conductivity at 30 \u00b0C (S/cm)",
      "normalized_conductivity": 1.000036842040139,
      "raw_temperature": "30",
      "raw_temperature_unit": "\u00b0C",
      "normalized_temperature_c": 30.0,
      "source_figure_id": "Fig 4-b",
      "source_caption": "**Figure 4.** a). Arrhenius plot of  $\\text{Li}_3P_{1-x}V_xO_4$ ,  $\\text{Li}_{3+x}V_{1-x}Ge_xO_4$  and  $\\text{Li}_{3+x}P_{1-x}Ge_xO_4$  (x=0,0.2,0.4,0.6,0.8 and 1). For compounds with partial Li occupancy, the conductivity reported here are bulk conductivity. b) Conductivity at 30 \u00b0C and c) Activation energy of  $\\text{Li}_{3+x}P_{1-x}Ge_xO_4$ ,  $\\text{Li}_{3+x}V_{1-x}Ge_xO_4$ , and  $\\text{Li}_3P_{1-x}V_xO_4$  (x=0,0.2,0.4,0.6,0.8 and 1). The conductivity of all compound without partial Li occupancy were extrapolated from high-temperature measurements. [Series: Li3+xGexV1-xO4] [X: x in Li3PxV1-xO4] [Y: Conductivity at 30 \u00b0C (S/cm)]",
      "source": "figure",
      "confidence": "low",
      "warnings": [
        "Suspiciously high conductivity (1.0000e+00 S/cm) for solid-state material at 30.0\u00b0C"
      ]
    },
    {
      "raw_composition": "Li3+xGexV1-xO4 (x=0.4)",
      "canonical_formula": "Li3.4Ge0.4V0.6O4",
      "material_definitions": [],
      "raw_conductivity": "6.3e-07",
      "raw_conductivity_unit": "Conductivity at 30 \u00b0C (S/cm)",
      "normalized_conductivity": 1.0000014506296608,
      "raw_temperature": "30",
      "raw_temperature_unit": "\u00b0C",
      "normalized_temperature_c": 30.0,
      "source_figure_id": "Fig 4-b",
      "source_caption": "**Figure 4.** a). Arrhenius plot of  $\\text{Li}_3P_{1-x}V_xO_4$ ,  $\\text{Li}_{3+x}V_{1-x}Ge_xO_4$  and  $\\text{Li}_{3+x}P_{1-x}Ge_xO_4$  (x=0,0.2,0.4,0.6,0.8 and 1). For compounds with partial Li occupancy, the conductivity reported here are bulk conductivity. b) Conductivity at 30 \u00b0C and c) Activation energy of  $\\text{Li}_{3+x}P_{1-x}Ge_xO_4$ ,  $\\text{Li}_{3+x}V_{1-x}Ge_xO_4$ , and  $\\text{Li}_3P_{1-x}V_xO_4$  (x=0,0.2,0.4,0.6,0.8 and 1). The conductivity of all compound without partial Li occupancy were extrapolated from high-temperature measurements. [Series: Li3+xGexV1-xO4] [X: x in Li3PxV1-xO4] [Y: Conductivity at 30 \u00b0C (S/cm)]",
      "source": "figure",
      "confidence": "low",
      "warnings": [
        "Suspiciously high conductivity (1.0000e+00 S/cm) for solid-state material at 30.0\u00b0C"
      ]
    },
    {
      "raw_composition": "Li3+xGexV1-xO4 (x=0.6)",
      "canonical_formula": "Li3.6Ge0.6V0.4O4",
      "material_definitions": [],
      "raw_conductivity": "6.3e-05",
      "raw_conductivity_unit": "Conductivity at 30 \u00b0C (S/cm)",
      "normalized_conductivity": 1.0001450733829842,
      "raw_temperature": "30",
      "raw_temperature_unit": "\u00b0C",
      "normalized_temperature_c": 30.0,
      "source_figure_id": "Fig 4-b",
      "source_caption": "**Figure 4.** a). Arrhenius plot of  $\\text{Li}_3P_{1-x}V_xO_4$ ,  $\\text{Li}_{3+x}V_{1-x}Ge_xO_4$  and  $\\text{Li}_{3+x}P_{1-x}Ge_xO_4$  (x=0,0.2,0.4,0.6,0.8 and 1). For compounds with partial Li occupancy, the conductivity reported here are bulk conductivity. b) Conductivity at 30 \u00b0C and c) Activation energy of  $\\text{Li}_{3+x}P_{1-x}Ge_xO_4$ ,  $\\text{Li}_{3+x}V_{1-x}Ge_xO_4$ , and  $\\text{Li}_3P_{1-x}V_xO_4$  (x=0,0.2,0.4,0.6,0.8 and 1). The conductivity of all compound without partial Li occupancy were extrapolated from high-temperature measurements. [Series: Li3+xGexV1-xO4] [X: x in Li3PxV1-xO4] [Y: Conductivity at 30 \u00b0C (S/cm)]",
      "source": "figure",
      "confidence": "low",
      "warnings": [
        "Suspiciously high conductivity (1.0001e+00 S/cm) for solid-state material at 30.0\u00b0C"
      ]
    },
    {
      "raw_composition": "Li3+xGexV1-xO4 (x=0.8)",
      "canonical_formula": "Li3.8Ge0.8V0.2O4",
      "material_definitions": [],
      "raw_conductivity": "2.5e-06",
      "raw_conductivity_unit": "Conductivity at 30 \u00b0C (S/cm)",
      "normalized_conductivity": 1.000005756479301,
      "raw_temperature": "30",
      "raw_temperature_unit": "\u00b0C",
      "normalized_temperature_c": 30.0,
      "source_figure_id": "Fig 4-b",
      "source_caption": "**Figure 4.** a). Arrhenius plot of  $\\text{Li}_3P_{1-x}V_xO_4$ ,  $\\text{Li}_{3+x}V_{1-x}Ge_xO_4$  and  $\\text{Li}_{3+x}P_{1-x}Ge_xO_4$  (x=0,0.2,0.4,0.6,0.8 and 1). For compounds with partial Li occupancy, the conductivity reported here are bulk conductivity. b) Conductivity at 30 \u00b0C and c) Activation energy of  $\\text{Li}_{3+x}P_{1-x}Ge_xO_4$ ,  $\\text{Li}_{3+x}V_{1-x}Ge_xO_4$ , and  $\\text{Li}_3P_{1-x}V_xO_4$  (x=0,0.2,0.4,0.6,0.8 and 1). The conductivity of all compound without partial Li occupancy were extrapolated from high-temperature measurements. [Series: Li3+xGexV1-xO4] [X: x in Li3PxV1-xO4] [Y: Conductivity at 30 \u00b0C (S/cm)]",
      "source": "figure",
      "confidence": "low",
      "warnings": [
        "Suspiciously high conductivity (1.0000e+00 S/cm) for solid-state material at 30.0\u00b0C"
      ]
    },
    {
      "raw_composition": "Li4GeO4 (x=1.0)",
      "canonical_formula": "Li4GeO4",
      "material_definitions": [],
      "raw_conductivity": "1.6e-12",
      "raw_conductivity_unit": "Conductivity at 30 \u00b0C (S/cm)",
      "normalized_conductivity": 1.0000000000036842,
      "raw_temperature": "30",
      "raw_temperature_unit": "\u00b0C",
      "normalized_temperature_c": 30.0,
      "source_figure_id": "Fig 4-b",
      "source_caption": "**Figure 4.** a). Arrhenius plot of  $\\text{Li}_3P_{1-x}V_xO_4$ ,  $\\text{Li}_{3+x}V_{1-x}Ge_xO_4$  and  $\\text{Li}_{3+x}P_{1-x}Ge_xO_4$  (x=0,0.2,0.4,0.6,0.8 and 1). For compounds with partial Li occupancy, the conductivity reported here are bulk conductivity. b) Conductivity at 30 \u00b0C and c) Activation energy of  $\\text{Li}_{3+x}P_{1-x}Ge_xO_4$ ,  $\\text{Li}_{3+x}V_{1-x}Ge_xO_4$ , and  $\\text{Li}_3P_{1-x}V_xO_4$  (x=0,0.2,0.4,0.6,0.8 and 1). The conductivity of all compound without partial Li occupancy were extrapolated from high-temperature measurements. [Series: Li4GeO4] [X: x in Li3PxV1-xO4] [Y: Conductivity at 30 \u00b0C (S/cm)]",
      "source": "figure",
      "confidence": "low",
      "warnings": [
        "Suspiciously high conductivity (1.0000e+00 S/cm) for solid-state material at 30.0\u00b0C"
      ]
    },
    {
      "raw_composition": "cubic Li7La3Zr2O12 (LLZO)",
      "canonical_formula": "Li7La3Zr2O12",
      "material_definitions": [
        "Garnet-type Li7La3Zr2O12 (LLZO) is a solid electrolyte known for high ionic conductivity and excellent chemical stability against lithium metal.",
        "The cubic phase of LLZO is generally synthesized through solid-state reaction and requires high-temperature sintering, such as 1230 \u00b0C.",
        "Stabilization of the cubic phase at room temperature is typically achieved by doping with elements like Aluminum or Gallium.",
        "The text discusses the impact of Aluminum doping (e.g., Li6.4Al0.2La3Zr2O12) on the stabilization and electrochemical properties of the garnet structure.",
        "Reported values for bulk and total ionic conductivity serve as benchmarks for evaluating the performance of these ceramic solid electrolytes."
      ],
      "raw_conductivity": "3e-4",
      "raw_conductivity_unit": "S cm-1",
      "normalized_conductivity": 0.0003,
      "raw_temperature": "25",
      "raw_temperature_unit": "\u00b0C",
      "normalized_temperature_c": 25.0,
      "source_figure_id": "Fig. 3",
      "source_caption": "Arrhenius plots of the bulk and total ionic conductivities of Li7La3Zr2O12 and related compounds.",
      "source": "text",
      "confidence": "high",
      "warnings": [
        "bulk ionic conductivity"
      ]
    },
    {
      "raw_composition": "cubic Li7La3Zr2O12 (LLZO)",
      "canonical_formula": "Li7La3Zr2O12",
      "material_definitions": [
        "Garnet-type Li7La3Zr2O12 (LLZO) is a solid electrolyte known for high ionic conductivity and excellent chemical stability against lithium metal.",
        "The cubic phase of LLZO is generally synthesized through solid-state reaction and requires high-temperature sintering, such as 1230 \u00b0C.",
        "Stabilization of the cubic phase at room temperature is typically achieved by doping with elements like Aluminum or Gallium.",
        "The text discusses the impact of Aluminum doping (e.g., Li6.4Al0.2La3Zr2O12) on the stabilization and electrochemical properties of the garnet structure.",
        "Reported values for bulk and total ionic conductivity serve as benchmarks for evaluating the performance of these ceramic solid electrolytes."
      ],
      "raw_conductivity": "2e-4",
      "raw_conductivity_unit": "S cm-1",
      "normalized_conductivity": 0.0002,
      "raw_temperature": "25",
      "raw_temperature_unit": "\u00b0C",
      "normalized_temperature_c": 25.0,
      "source_figure_id": "Fig. 3",
      "source_caption": "Arrhenius plots of the bulk and total ionic conductivities of Li7La3Zr2O12 and related compounds.",
      "source": "text",
      "confidence": "high",
      "warnings": [
        "total ionic conductivity"
      ]
    },
    {
      "raw_composition": "Li4GeO4",
      "canonical_formula": "Li4GeO4",
      "material_definitions": [
        "This study investigates the structural and ionic conductivity properties of material series including Li3P1-xVxO4, Li3+xV1-xGexO4, and Li3+xP1-xGexO4 where x ranges from 0 to 1.",
        "X-ray powder diffraction confirmed that the samples were phase pure and consistent with previously reported LISICON crystal structures and space groups.",
        "The unit cell volumes of the Li3P1-xVxO4 and Li3+xP1-xGexO4 series increase with higher Ge and V content due to the larger ionic sizes of Ge4+ and V5+ compared to P5+.",
        "Ionic conductivities were measured via electrochemical impedance spectroscopy from -30 \u00b0C to 150 \u00b0C, showing significant improvements upon aliovalent substitution that creates partial lithium occupancy.",
        "The activation energy for conduction in these LISICON-type solid solutions ranges from approximately 0.5 eV for non-stoichiometric compositions to 1.1 eV for stoichiometric parent compounds."
      ],
      "raw_conductivity": "2e-9",
      "raw_conductivity_unit": "S/cm",
      "normalized_conductivity": 2e-09,
      "raw_temperature": "100",
      "raw_temperature_unit": "\u00b0C",
      "normalized_temperature_c": 100.0,
      "source_figure_id": null,
      "source_caption": null,
      "source": "text",
      "confidence": "high",
      "warnings": []
    }
  ],
  "material_definitions": []
}
